Repository: SimonEnsemble/water_harvesting

# :potable_water: optimizing the composition of an adsorbent bed of a water harvester

regarding the paper
> C. Harriman, Q. Ke, T. Vlugt, A. Howarth, C. Simon. "Optimizing the composition of a mixture of metal-organic frameworks for passive atmospheric water harvesting in a defined region and time frame". (2025)

this repo contains the:
* compiled water adsorption isotherm data in the MOFs (see `new/data/*.csv`)
* weather time series data in two regions (see `new/data/NOAA_weather_data`)
* Python code, in a marimo notebook, to completely reproduce our results and figures (see `new/water_harvesting.py`)

File: cifs/Al-Fum_1051975.cif
####################################################################### 
# 
# This file contains crystal structure data downloaded from the 
# Cambridge Structural Database (CSD) hosted by the Cambridge 
# Crystallographic Data Centre (CCDC).
# 
# Full information about CCDC data access policies and citation 
# guidelines are available at http://www.ccdc.cam.ac.uk/access/V1 
# 
# Audit and citation data items may have been added by the CCDC. 
# Please retain this information to preserve the provenance of 
# this file and to allow appropriate attribution of the data. 
# 
#######################################################################

data_BasoliteA520
_audit_block_doi                 10.5517/cc149nps
_database_code_depnum_ccdc_archive 'CCDC 1051975'
loop_
_citation_id
_citation_doi
_citation_year
1 10.1002/anie.201410459 2015
_audit_update_record             
;
2015-03-03 deposited with the CCDC.	2025-02-13 downloaded from the CCDC.
;
_publ_contact_author_addres      'Christian Serre'

#=============================================================================


# POWDER SPECIMEN AND CRYSTAL DATA

_chemical_formula_moiety         '(Al3+), (C4O4H2 2-) (OH 1-) (H2O)4'
_chemical_formula_sum            'C4  H11 O9 Al'
_chemical_formula_weight         220.10
_exptl_crystal_colour            Colourless

_chemical_name_mineral           ?Structure?
_cell_length_a                   6.8419(30)
_cell_length_b                   12.0877(22)
_cell_length_c                   14.207(10)
_cell_angle_alpha                90
_cell_angle_beta                 122.547(62)
_cell_angle_gamma                90
_cell_volume                     990.4(11)
_cell_formula_units_Z            4
_diffrn_ambient_temperature      293
_cell_measurement_temperature    293
_pd_spec_mounting                'glass capillary'
_pd_spec_mount_mode              transmission
_pd_spec_shape                   cylinder

#=============================================================================

#  EXPERIMENTAL DATA

_diffrn_source                   'Sealed tube'
_diffrn_radiation_type           CuKa1

_diffrn_radiation_monochromator  Ge(111)


#  The following four items give details of the measured (not processed)
#  powder pattern.  Angles are in degrees.

#_pd_meas_number_of_points         5881
_pd_meas_2theta_range_min        5.000
_pd_meas_2theta_range_max        90.000
_pd_meas_2theta_range_inc        0.014455

#=============================================================================

#  REFINEMENT DATA


# Use the next field to give any special details about the fitting of the
# powder pattern.


# The next three items are given as text.

_pd_proc_ls_profile_function     'spherical harmonics_hkl'
_pd_proc_ls_background_function  'Chebychev polynomial'



#  The following profile R-factors are NOT CORRECTED for background
#  The sum is extended to all non-excluded points.
#  These are the current CIF standard

_pd_proc_ls_prof_R_factor        0.048
_pd_proc_ls_prof_wR_factor       0.067

#  Items related to LS refinement

_refine_ls_R_I_factor            0.020
_refine_ls_goodness_of_fit_all   4.97
_refine_ls_number_reflns         609
_refine_ls_number_structural_parameters 14
_refine_ls_number_profile_parameters 61
_refine_ls_number_restraints     1

# The following four items apply to angular dispersive measurements.
# 2theta minimum, maximum and increment (in degrees) are for the 
# intensities used in the refinement.

_pd_proc_2theta_range_min        5.000
_pd_proc_2theta_range_max        80.000
_pd_proc_2theta_range_inc        0.014455
_diffrn_radiation_wavelength     1.5406

_computing_indexing              DICVOL
_computing_structure_solution    'SIR97 and TOPAS'
_computing_structure_refinement  TOPAS
_computing_molecular_graphics    DIAMOND

#=============================================================================
_symmetry_space_group_name_H-M   P21/C
loop_
_symmetry_equiv_pos_as_xyz
'-x, -y, -z'
'-x, y+1/2, -z+1/2'
'x, -y+1/2, z+1/2'
'x, y, z'
loop_
_atom_site_label
_atom_site_type_symbol
_atom_site_symmetry_multiplicity
_atom_site_fract_x
_atom_site_fract_y
_atom_site_fract_z
_atom_site_occupancy
_atom_site_B_iso_or_equiv
Al1 Al 2 0.5 0.5 0 1 0.00(10)
Al2 Al 2 0 0.5 0 1 0.00(10)
O1 O 4 0.18012 0.51731 0.94015 1 0.00(10)
O2 O 4 0.24705 0.40015 0.11591 1 0.00(10)
O3 O 4 0.53844 0.36877 0.08438 1 0.00(10)
O4 O 4 0.4506 0.0933 0.37967 1 0.00(10)
O5 O 4 0.78276 0.11334 0.39942 1 0.00(10)
C1 C 4 0.42977 0.34699 0.13382 1 0.00(10)
C2 C 4 0.55444 0.26496 0.22203 1 0.00(10)
C3 C 4 0.45578 0.22792 0.27381 1 0.00(10)
C4 C 4 0.57869 0.14099 0.3604 1 0.00(10)
H2 H 4 0.72968 0.23217 0.24306 1 4
H3 H 4 0.27772 0.25787 0.25162 1 4
H1 H 4 0.07705 0.47442 0.86934 1 4
Ow1 O 4 0.8051(10) 0.5085(28) 0.3774(12) 1 2
Ow2 O 4 0.8686(39) 0.66001(94) 0.56390(95) 1 2
Ow3 O 4 0.2968(64) 0.67604(93) 0.4404(13) 1 2
Ow4 O 4 1.1135(40) 0.5035(14) 0.31257(76) 1 2;
_chemical_name_systematic        BasoliteA520
_chemical_name_common            MIL-53(Al)-FA

File: cifs/CAU-10-H_929340.cif
####################################################################### 
# 
# This file contains crystal structure data downloaded from the 
# Cambridge Structural Database (CSD) hosted by the Cambridge 
# Crystallographic Data Centre (CCDC).
# 
# Full information about CCDC data access policies and citation 
# guidelines are available at http://www.ccdc.cam.ac.uk/access/V1 
# 
# Audit and citation data items may have been added by the CCDC. 
# Please retain this information to preserve the provenance of 
# this file and to allow appropriate attribution of the data. 
# 
#######################################################################

data_
_audit_block_doi                 10.5517/cc1061qz
_database_code_depnum_ccdc_archive 'CCDC 929340'
loop_
_citation_id
_citation_doi
_citation_year
1 10.1021/cm3025445 2013
_audit_update_record             
;
2013-03-15 deposited with the CCDC.	2025-02-12 downloaded from the CCDC.
;
_chemical_name_mineral           CAU-10-H
_cell_length_a                   21.547(69)
_cell_length_b                   21.547(69)
_cell_length_c                   10.378(33)
_cell_angle_alpha                90
_cell_angle_beta                 90
_cell_angle_gamma                90
_cell_volume                     4818(34)
_symmetry_space_group_name_H-M   I41
loop_
_symmetry_equiv_pos_as_xyz
'-x, -y, z'
'-x+1/2, -y+1/2, z+1/2'
'-y, x+1/2, z+1/4'
'-y+1/2, x, z-1/4'
'y, -x+1/2, z+1/4'
'y+1/2, -x, z-1/4'
'x, y, z'
'x+1/2, y+1/2, z+1/2'
loop_
_atom_site_label
_atom_site_type_symbol
_atom_site_fract_x
_atom_site_fract_y
_atom_site_fract_z
_atom_site_occupancy
_atom_site_B_iso_or_equiv
Al1 Al 0.2544(10) 0.3183(11) 0.3719(20) 1 1.2974
Al2 Al 0.2470(13) 0.6826(12) 0.3518(28) 1 1.4690
C1 C 0.2048(18) 0.3864(10) 0.1290(24) 1 0.4063
C2 C 0.2933(21) 0.3834(13) 0.6020(32) 1 5.6559
C3 C 0.2971(16) 0.6121(11) 0.5804(27) 1 0.4000
C4 C 0.2051(13) 0.6170(21) 0.1368(33) 1 4.1215
C5 C 0.2026(24) 0.44846(96) 0.0598(21) 1 0.4000
C6 C 0.2170(25) 0.4981(23) 0.1338(27) 1 0.4000
C7 C 0.2071(30) 0.5564(10) 0.0665(27) 1 0.4000
C8 C 0.1816(32) 0.5681(10) -0.0581(28) 1 3.5883
C9 C 0.1729(39) 0.5141(15) -0.1232(32) 1 5.7952
C10 C 0.1829(36) 0.4550(13) -0.0661(31) 1 4.6545
C11 C 0.3148(16) 0.5565(11) 0.6611(23) 1 3.1212
C12 C 0.2927(19) 0.5071(18) 0.5910(25) 1 0.4000
C13 C 0.3019(19) 0.4480(11) 0.6502(29) 1 2.7243
C14 C 0.3321(21) 0.4474(13) 0.7749(29) 1 0.4000
C15 C 0.3422(20) 0.5029(25) 0.8439(31) 1 1.4612
C16 C 0.3452(20) 0.5609(12) 0.7816(25) 1 0.4000
O1 O 0.1575(13) 0.6803(25) 0.3828(60) 1 0.4000
O2 O 0.1643(11) 0.3194(27) 0.3914(49) 1 6.3276
O3 O 0.2412(23) 0.3742(19) 0.2241(21) 1 0.4000
O4 O 0.2497(24) 0.7455(26) 0.4688(53) 1 2.4847
O5 O 0.3412(13) 0.3056(22) 0.3092(47) 1 1.1995
O6 O 0.3309(11) 0.6847(19) 0.3480(37) 1 0.4000
O7 O 0.2653(20) 0.3897(20) 0.4923(21) 1 0.6861
O8 O 0.2703(22) 0.2551(20) 0.4808(32) 1 0.4000
O9 O 0.2608(21) 0.6165(20) 0.4831(30) 1 0.4000
O10 O 0.2446(19) 0.6121(23) 0.2306(25) 1 2.9035

File: cifs/CAU-23_1878820.cif
####################################################################### 
# 
# This file contains crystal structure data downloaded from the 
# Cambridge Structural Database (CSD) hosted by the Cambridge 
# Crystallographic Data Centre (CCDC).
# 
# Full information about CCDC data access policies and citation 
# guidelines are available at http://www.ccdc.cam.ac.uk/access/V1 
# 
# Audit and citation data items may have been added by the CCDC. 
# Please retain this information to preserve the provenance of 
# this file and to allow appropriate attribution of the data. 
# 
#######################################################################

data_CAU-23
_audit_block_doi                 10.5517/ccdc.csd.cc21223b
_database_code_depnum_ccdc_archive 'CCDC 1878820'
loop_
_citation_id
_citation_doi
_citation_year
1 10.1038/s41467-019-10960-0 2019
loop_
_audit_author_name
_audit_author_address
'Andrew Kentaro Inge'
;Stockholm University
Sweden
;
_audit_update_record             
;
2018-11-13 deposited with the CCDC.	2025-02-12 downloaded from the CCDC.
;

_chemical_name_mineral           CAU-23
_chemical_formula_sum            'C48 Al8 O72 S8'
_chemical_formula_weight         2200.80
_cell_formula_units_Z            2

_cell_length_a                   15.4370(14)
_cell_length_b                   24.0600(16)
_cell_length_c                   14.2606(12)
_cell_angle_alpha                90
_cell_angle_beta                 90
_cell_angle_gamma                90
_cell_volume                     5296.6(8)
_cell_measurement_temperature    300

_symmetry_cell_setting           orthorhombic
_symmetry_space_group_name_Hall  'P 2 2ab'
_symmetry_space_group_name_H-M   'P 21 21 2'
_symmetry_Int_Tables_number      18

loop_
_symmetry_equiv_pos_as_xyz
'x, y, z '
'-x+1/2, y+1/2, -z '
'-x, -y, z '
'x+1/2, -y+1/2, -z '

_exptl_crystal_description       powder
_exptl_crystal_F_000             2192
_exptl_absorpt_coefficient_mu    3.086

_diffrn_measurement_device_type  'STOE STADI P diffractometer'
_diffrn_ambient_temperature      300
_diffrn_radiation_wavelength     1.5406

_pd_meas_number_of_points        5005
_pd_meas_2theta_range_min        5.010
_pd_meas_2theta_range_max        80.085
_pd_meas_2theta_range_inc        0.015


_pd_proc_ls_prof_R_factor        3.174
_pd_proc_ls_prof_wR_factor       4.146
_pd_proc_ls_prof_wR_expected     0.338
_refine_ls_goodness_of_fit_all   12.271
_refine_ls_R_I_factor            1.856
_refine_ls_number_parameters     127

loop_
_atom_site_label
_atom_site_type_symbol
_atom_site_symmetry_multiplicity
_atom_site_fract_x
_atom_site_fract_y
_atom_site_fract_z
_atom_site_occupancy
_atom_site_B_iso_or_equiv
Al1 Al 4 0.071(3) 0.4547(17) 0.169(3) 1 0.1
Al2 Al 4 0.388(3) 0.8386(18) 0.709(3) 1 0.1
Al3 Al 4 0.455(3) 0.703(2) 0.728(3) 1 0.1
Al4 Al 4 0.495(3) 0.5670(17) 0.740(3) 1 0.1
O1 O 2 0.5 0.5 0.814(8) 1 3
O2 O 4 0.481(5) 0.632(3) 0.670(6) 1 3
O3 O 4 0.430(6) 0.775(4) 0.778(6) 1 3
O4 O 4 0.031(6) 0.389(3) 0.231(6) 1 3
O5 O 2 0 0.5 0.252(8) 1 3
S11 S 4 0.171(2) 0.7628(11) 0.494(2) 1 3
C11 C 4 0.230(3) 0.7192(15) 0.563(3) 1 3
C12 C 4 0.204(4) 0.6654(13) 0.557(4) 1 3
C13 C 4 0.134(4) 0.6591(12) 0.495(4) 1 3
C14 C 4 0.110(3) 0.7083(14) 0.456(3) 1 3
C15 C 4 0.301(3) 0.743(2) 0.621(3) 1 3
O16 O 4 0.365(5) 0.713(3) 0.646(6) 1 3
O17 O 4 0.298(4) 0.794(3) 0.644(6) 1 3
C16 C 4 0.040(3) 0.720(2) 0.388(4) 1 3
O18 O 4 0.044(4) 0.763(3) 0.336(5) 1 3
O19 O 4 -0.024(4) 0.687(3) 0.381(6) 1 3
S21 S 4 0.2046(17) 0.9389(10) 0.513(2) 1 3
C21 C 4 0.262(3) 0.9766(15) 0.592(3) 1 3
C22 C 4 0.249(4) 1.0323(13) 0.584(4) 1 3
C23 C 4 0.191(4) 1.0449(10) 0.511(4) 1 3
C24 C 4 0.162(3) 0.9984(12) 0.467(3) 1 3
C25 C 4 0.318(3) 0.946(2) 0.659(3) 1 3
O26 O 4 0.343(5) 0.897(3) 0.641(4) 1 3
O27 O 4 0.341(6) 0.969(3) 0.736(4) 1 3
C26 C 4 0.100(3) 0.993(2) 0.387(3) 1 3
O28 O 4 0.056(5) 1.035(3) 0.362(6) 1 3
O29 O 4 0.092(5) 0.947(3) 0.345(4) 1 3
S31 S 4 0.2414(17) 0.5565(9) 0.9476(19) 1 3
C31 C 4 0.265(3) 0.6169(10) 0.891(3) 1 3
C32 C 4 0.208(3) 0.6583(11) 0.910(4) 1 3
C33 C 4 0.143(3) 0.6408(14) 0.973(4) 1 3
C34 C 4 0.153(2) 0.5868(13) 0.998(3) 1 3
C35 C 4 0.342(3) 0.6180(16) 0.829(3) 1 3
O36 O 4 0.388(4) 0.574(2) 0.819(5) 1 3
O37 O 4 0.363(5) 0.662(2) 0.786(6) 1 3
C36 C 4 0.099(3) 0.5526(18) 1.063(3) 1 3
O38 O 4 0.020(3) 0.564(3) 1.074(6) 1 3
O39 O 4 0.133(4) 0.512(2) 1.106(5) 1 3
S41 S 4 0.194(2) 0.8913(9) 0.024(2) 1 3
C41 C 4 0.131(3) 0.8376(14) 0.062(3) 1 3
C42 C 4 0.143(4) 0.7905(13) 0.011(4) 1 3
C43 C 4 0.204(4) 0.7979(14) -0.061(4) 1 3
C44 C 4 0.237(3) 0.8503(15) -0.062(3) 1 3
C45 C 4 0.073(3) 0.847(2) 0.143(3) 1 3
O46 O 4 0.047(7) 0.807(3) 0.192(5) 1 3
O47 O 4 0.049(5) 0.897(3) 0.163(5) 1 3
C46 C 4 0.303(3) 0.875(2) -0.125(3) 1 3
O48 O 4 0.359(4) 0.909(4) -0.093(3) 1 3
O49 O 4 0.304(5) 0.862(4) -0.211(3) 1 3
Ow1 O 4 -0.456(5) -0.116(3) 0.299(6) 1 3
Ow2 O 4 0.615(6) 0.308(3) 0.356(5) 1 3
Ow3 O 4 -0.234(5) 0.127(3) 2.267(5) 1 3
Ow4 O 4 0.949(5) 0.716(3) 1.024(5) 1 3
Ow5 O 4 0.973(6) 1.262(3) -0.263(6) 1 3
Ow6 O 4 0.122(6) 0.308(4) 1.618(5) 1 3
Ow7 O 4 -0.092(5) 0.586(3) 0.874(6) 1 3
Ow8 O 4 1.128(5) 0.699(3) 0.179(5) 1 3
Ow9 O 4 0.369(5) 1.342(4) 0.302(5) 1 3
Ow10 O 4 -0.517(5) -0.649(3) 1.474(5) 1 3
Ow11 O 4 1.449(5) 0.442(3) 0.253(6) 1 3
Ow12 O 4 0.724(4) -0.639(3) 1.222(5) 1 3
Ow13 O 4 1.123(5) -0.513(4) 0.713(6) 1 3
Ow14 O 4 0.936(5) 0.924(3) 0.917(5) 1 3
Ow15 O 4 1.885(5) 0.701(3) 1.844(6) 1 3
Ow16 O 4 -0.390(5) 0.311(3) 0.080(6) 1 3

# 10. MOLECULAR GEOMETRY

_geom_special_details            
;
 Bond distances, angles etc. have been calculated using the
 rounded fractional coordinates. All su's are estimated
 from the variances of the (full) variance-covariance matrix.
 The cell esds are taken into account in the estimation of
 distances, angles and torsion angles
;

loop_
_geom_bond_atom_site_label_1
_geom_bond_atom_site_label_2
_geom_bond_distance
_geom_bond_site_symmetry_1
_geom_bond_site_symmetry_2
_geom_bond_publ_flag
S11 C11 1.70(5) . . yes
S11 C14 1.70(5) . . yes
S21 C21 1.70(5) . . yes
S21 C24 1.71(4) . . yes
S31 C31 1.70(4) . . yes
S31 C34 1.71(4) . . yes
S41 C41 1.71(5) . . yes
S41 C44 1.71(5) . . yes
Al1 O4 1.91(9) . . yes
Al1 O5 1.95(8) . . yes
Al1 O39 1.90(7) . 1_554 yes
Al1 O48 1.88(8) . 2_545 yes
Al1 O27 1.95(9) . 2_546 yes
Al1 O38 2.00(8) . 3_564 yes
Al2 O3 1.93(10) . . yes
Al2 O17 1.99(8) . . yes
Al2 O26 1.84(8) . . yes
Al2 O49 1.82(8) . 1_556 yes
Al2 O4 1.94(10) . 2_556 yes
Al2 O19 1.97(9) . 4_566 yes
Al3 O2 1.94(9) . . yes
Al3 O3 1.91(11) . . yes
Al3 O16 1.83(9) . . yes
Al3 O37 1.92(9) . . yes
Al3 O18 1.84(8) . 4_566 yes
Al3 O46 1.84(11) . 4_566 yes
Al4 O1 1.93(8) . . yes
Al4 O2 1.87(9) . . yes
Al4 O36 2.01(8) . . yes
Al4 O28 1.82(9) . 2_546 yes
Al4 O29 1.96(8) . 4_566 yes
Al4 O47 1.83(9) . 4_566 yes
O16 C15 1.27(9) . . yes
O17 C15 1.27(9) . . yes
O18 C16 1.27(9) . . yes
O19 C16 1.27(8) . . yes
O26 C25 1.27(9) . . yes
O27 C25 1.28(8) . . yes
O28 C26 1.27(9) . . yes
O29 C26 1.26(8) . . yes
O36 C35 1.28(7) . . yes
O37 C35 1.27(7) . . yes
O38 C36 1.26(7) . . yes
O39 C36 1.27(7) . . yes
O46 C45 1.26(9) . . yes
O47 C45 1.29(9) . . yes
O48 C46 1.28(9) . . yes
O49 C46 1.27(6) . . yes
C11 C12 1.36(5) . . no
C11 C15 1.49(6) . . no
C12 C13 1.40(8) . . no
C13 C14 1.36(5) . . no
C14 C16 1.48(7) . . no
C21 C22 1.36(5) . . no
C21 C25 1.48(6) . . no
C22 C23 1.41(8) . . no
C23 C24 1.36(5) . . no
C24 C26 1.50(6) . . no
C31 C32 1.36(5) . . no
C31 C35 1.48(6) . . no
C32 C33 1.41(7) . . no
C33 C34 1.36(5) . . no
C34 C36 1.49(6) . . no
C41 C42 1.36(5) . . no
C41 C45 1.48(6) . . no
C42 C43 1.41(8) . . no
C43 C44 1.36(5) . . no
C44 C46 1.48(6) . . no

loop_
_geom_angle_atom_site_label_1
_geom_angle_atom_site_label_2
_geom_angle_atom_site_label_3
_geom_angle
_geom_angle_site_symmetry_1
_geom_angle_site_symmetry_2
_geom_angle_site_symmetry_3
_geom_angle_publ_flag
C11 S11 C14 90(2) . . . yes
C21 S21 C24 91(2) . . . yes
C31 S31 C34 90(2) . . . yes
C41 S41 C44 91(2) . . . yes
O4 Al1 O5 90(3) . . . yes
O4 Al1 O39 168(4) . . 1_554 yes
O4 Al1 O48 88(4) . . 2_545 yes
O4 Al1 O27 93(4) . . 2_546 yes
O4 Al1 O38 84(4) . . 3_564 yes
O5 Al1 O39 100(3) . . 1_554 yes
O5 Al1 O48 178(4) . . 2_545 yes
O5 Al1 O27 83(3) . . 2_546 yes
O5 Al1 O38 98(3) . . 3_564 yes
O39 Al1 O48 82(4) 1_554 . 2_545 yes
O27 Al1 O39 81(3) 2_546 . 1_554 yes
O38 Al1 O39 101(4) 3_564 . 1_554 yes
O27 Al1 O48 96(3) 2_546 . 2_545 yes
O38 Al1 O48 83(3) 3_564 . 2_545 yes
O27 Al1 O38 177(4) 2_546 . 3_564 yes
O3 Al2 O17 93(4) . . . yes
O3 Al2 O26 177(4) . . . yes
O3 Al2 O49 100(4) . . 1_556 yes
O3 Al2 O4 93(4) . . 2_556 yes
O3 Al2 O19 82(4) . . 4_566 yes
O17 Al2 O26 84(4) . . . yes
O17 Al2 O49 88(4) . . 1_556 yes
O4 Al2 O17 174(4) 2_556 . . yes
O17 Al2 O19 91(3) . . 4_566 yes
O26 Al2 O49 80(4) . . 1_556 yes
O4 Al2 O26 90(4) 2_556 . . yes
O19 Al2 O26 99(4) 4_566 . . yes
O4 Al2 O49 89(4) 2_556 . 1_556 yes
O19 Al2 O49 178(4) 4_566 . 1_556 yes
O4 Al2 O19 92(4) 2_556 . 4_566 yes
O2 Al3 O3 177(5) . . . yes
O2 Al3 O16 90(4) . . . yes
O2 Al3 O37 83(4) . . . yes
O2 Al3 O18 92(4) . . 4_566 yes
O2 Al3 O46 89(4) . . 4_566 yes
O3 Al3 O16 88(4) . . . yes
O3 Al3 O37 99(4) . . . yes
O3 Al3 O18 86(4) . . 4_566 yes
O3 Al3 O46 93(4) . . 4_566 yes
O16 Al3 O37 77(4) . . . yes
O16 Al3 O18 101(4) . . 4_566 yes
O16 Al3 O46 179(5) . . 4_566 yes
O18 Al3 O37 175(4) 4_566 . . yes
O37 Al3 O46 104(4) . . 4_566 yes
O18 Al3 O46 78(4) 4_566 . 4_566 yes
O1 Al4 O2 176(4) . . . yes
O1 Al4 O36 78(3) . . . yes
O1 Al4 O28 96(4) . . 2_546 yes
O1 Al4 O29 100(3) . . 4_566 yes
O1 Al4 O47 88(4) . . 4_566 yes
O2 Al4 O36 98(3) . . . yes
O2 Al4 O28 83(4) . . 2_546 yes
O2 Al4 O29 84(4) . . 4_566 yes
O2 Al4 O47 94(4) . . 4_566 yes
O28 Al4 O36 97(4) 2_546 . . yes
O29 Al4 O36 173(4) 4_566 . . yes
O36 Al4 O47 85(3) . . 4_566 yes
O28 Al4 O29 76(4) 2_546 . 4_566 yes
O28 Al4 O47 176(4) 2_546 . 4_566 yes
O29 Al4 O47 102(4) 4_566 . 4_566 yes
Al4 O1 Al4 114(6) . . 3_665 yes
Al3 O2 Al4 122(5) . . . yes
Al2 O3 Al3 127(5) . . . yes
Al1 O4 Al2 121(5) . . 2_546 yes
Al1 O5 Al1 105(5) . . 3_565 yes
Al3 O16 C15 147(6) . . . yes
Al2 O17 C15 128(5) . . . yes
Al3 O18 C16 128(5) 4_466 . . yes
Al2 O19 C16 142(6) 4_466 . . yes
Al2 O26 C25 136(5) . . . yes
Al1 O27 C25 136(6) 2_556 . . yes
Al4 O28 C26 142(6) 2_556 . . yes
Al4 O29 C26 121(5) 4_466 . . yes
Al4 O36 C35 126(4) . . . yes
Al3 O37 C35 146(6) . . . yes
Al1 O38 C36 136(6) 3_566 . . yes
Al1 O39 C36 125(5) 1_556 . . yes
Al3 O46 C45 134(7) 4_466 . . yes
Al4 O47 C45 138(6) 4_466 . . yes
Al1 O48 C46 124(4) 2_555 . . yes
Al2 O49 C46 134(6) 1_554 . . yes
S11 C11 C12 113(4) . . . yes
S11 C11 C15 119(3) . . . yes
C12 C11 C15 128(4) . . . no
C11 C12 C13 112(4) . . . no
C12 C13 C14 112(3) . . . no
S11 C14 C13 113(4) . . . yes
S11 C14 C16 118(3) . . . yes
C13 C14 C16 129(4) . . . no
O16 C15 O17 120(6) . . . yes
O16 C15 C11 121(5) . . . yes
O17 C15 C11 119(5) . . . yes
O18 C16 O19 120(6) . . . yes
O18 C16 C14 120(5) . . . yes
O19 C16 C14 120(5) . . . yes
S21 C21 C22 113(4) . . . yes
S21 C21 C25 118(3) . . . yes
C22 C21 C25 129(4) . . . no
C21 C22 C23 112(4) . . . no
C22 C23 C24 112(3) . . . no
S21 C24 C23 113(4) . . . yes
S21 C24 C26 118(3) . . . yes
C23 C24 C26 129(4) . . . no
O26 C25 O27 120(6) . . . yes
O26 C25 C21 121(5) . . . yes
O27 C25 C21 120(5) . . . yes
O28 C26 O29 121(6) . . . yes
O28 C26 C24 119(5) . . . yes
O29 C26 C24 120(5) . . . yes
S31 C31 C32 113(3) . . . yes
S31 C31 C35 118(3) . . . yes
C32 C31 C35 129(3) . . . no
C31 C32 C33 112(3) . . . no
C32 C33 C34 112(4) . . . no
S31 C34 C33 113(3) . . . yes
S31 C34 C36 118(3) . . . yes
C33 C34 C36 129(4) . . . no
O36 C35 O37 120(6) . . . yes
O36 C35 C31 120(4) . . . yes
O37 C35 C31 121(5) . . . yes
O38 C36 O39 121(6) . . . yes
O38 C36 C34 120(5) . . . yes
O39 C36 C34 120(5) . . . yes
S41 C41 C42 113(4) . . . yes
S41 C41 C45 119(3) . . . yes
C42 C41 C45 129(4) . . . no
C41 C42 C43 112(4) . . . no
C42 C43 C44 112(4) . . . no
S41 C44 C43 113(4) . . . yes
S41 C44 C46 118(3) . . . yes
C43 C44 C46 129(4) . . . no
O46 C45 O47 120(6) . . . yes
O46 C45 C41 121(5) . . . yes
O47 C45 C41 119(5) . . . yes
O48 C46 O49 120(6) . . . yes
O48 C46 C44 120(4) . . . yes
O49 C46 C44 120(5) . . . yes

loop_
_geom_torsion_atom_site_label_1
_geom_torsion_atom_site_label_2
_geom_torsion_atom_site_label_3
_geom_torsion_atom_site_label_4
_geom_torsion
_geom_torsion_site_symmetry_1
_geom_torsion_site_symmetry_2
_geom_torsion_site_symmetry_3
_geom_torsion_site_symmetry_4
_geom_torsion_publ_flag
C14 S11 C11 C12 0(4) . . . . no
C14 S11 C11 C15 -180(4) . . . . no
C11 S11 C14 C13 0(4) . . . . no
C11 S11 C14 C16 180(4) . . . . no
C24 S21 C21 C22 0(4) . . . . no
C24 S21 C21 C25 -180(4) . . . . no
C21 S21 C24 C23 0(4) . . . . no
C21 S21 C24 C26 -180(4) . . . . no
C34 S31 C31 C32 0(4) . . . . no
C34 S31 C31 C35 -180(4) . . . . no
C31 S31 C34 C33 -1(4) . . . . no
C31 S31 C34 C36 -180(3) . . . . no
C44 S41 C41 C42 0(4) . . . . no
C44 S41 C41 C45 180(4) . . . . no
C41 S41 C44 C43 0(4) . . . . no
C41 S41 C44 C46 -180(4) . . . . no
O5 Al1 O4 Al2 -121(5) . . . 2_546 no
O48 Al1 O4 Al2 57(5) 2_545 . . 2_546 no
O27 Al1 O4 Al2 -39(6) 2_546 . . 2_546 no
O38 Al1 O4 Al2 141(5) 3_564 . . 2_546 no
O4 Al1 O5 Al1 -126(3) . . . 3_565 no
O4 Al1 O48 C46 -56(7) . . 2_545 2_545 no
O4 Al1 O27 C25 -2(8) . . 2_546 2_546 no
O4 Al1 O38 C36 90(9) . . 3_564 3_564 no
O17 Al2 O3 Al3 47(7) . . . . no
O49 Al2 O3 Al3 135(6) 1_556 . . . no
O4 Al2 O3 Al3 -135(6) 2_556 . . . no
O19 Al2 O3 Al3 -43(6) 4_566 . . . no
O3 Al2 O17 C15 -31(8) . . . . no
O26 Al2 O17 C15 149(8) . . . . no
O49 Al2 O17 C15 -131(8) 1_556 . . . no
O19 Al2 O17 C15 50(8) 4_566 . . . no
O17 Al2 O26 C25 131(9) . . . . no
O49 Al2 O26 C25 42(9) 1_556 . . . no
O4 Al2 O26 C25 -47(9) 2_556 . . . no
O19 Al2 O26 C25 -139(8) 4_566 . . . no
O3 Al2 O49 C46 55(10) . . 1_556 1_556 no
O17 Al2 O49 C46 147(9) . . 1_556 1_556 no
O26 Al2 O49 C46 -128(10) . . 1_556 1_556 no
O3 Al2 O4 Al1 -126(5) . . 2_556 2_556 no
O26 Al2 O4 Al1 54(5) . . 2_556 2_556 no
O3 Al2 O19 C16 -13(9) . . 4_566 4_566 no
O17 Al2 O19 C16 -105(9) . . 4_566 4_566 no
O26 Al2 O19 C16 170(8) . . 4_566 4_566 no
O16 Al3 O2 Al4 -130(5) . . . . no
O37 Al3 O2 Al4 -52(5) . . . . no
O18 Al3 O2 Al4 129(5) 4_566 . . . no
O46 Al3 O2 Al4 52(6) 4_566 . . . no
O16 Al3 O3 Al2 -34(7) . . . . no
O37 Al3 O3 Al2 -111(6) . . . . no
O18 Al3 O3 Al2 67(6) 4_566 . . . no
O46 Al3 O3 Al2 145(6) 4_566 . . . no
O2 Al3 O16 C15 176(12) . . . . no
O3 Al3 O16 C15 -7(13) . . . . no
O37 Al3 O16 C15 92(12) . . . . no
O18 Al3 O16 C15 -93(12) 4_566 . . . no
O2 Al3 O37 C35 47(11) . . . . no
O3 Al3 O37 C35 -136(11) . . . . no
O16 Al3 O37 C35 138(11) . . . . no
O46 Al3 O37 C35 -41(12) 4_566 . . . no
O2 Al3 O18 C16 126(7) . . 4_566 4_566 no
O3 Al3 O18 C16 -52(7) . . 4_566 4_566 no
O16 Al3 O18 C16 35(8) . . 4_566 4_566 no
O2 Al3 O46 C45 -46(9) . . 4_566 4_566 no
O3 Al3 O46 C45 136(8) . . 4_566 4_566 no
O37 Al3 O46 C45 37(9) . . 4_566 4_566 no
O36 Al4 O1 Al4 123(3) . . . 3_665 no
O36 Al4 O2 Al3 49(5) . . . . no
O28 Al4 O2 Al3 145(5) 2_546 . . . no
O29 Al4 O2 Al3 -138(5) 4_566 . . . no
O47 Al4 O2 Al3 -37(6) 4_566 . . . no
O1 Al4 O36 C35 167(6) . . . . no
O2 Al4 O36 C35 -15(7) . . . . no
O28 Al4 O36 C35 -99(6) 2_546 . . . no
O47 Al4 O36 C35 78(6) 4_566 . . . no
O2 Al4 O28 C26 -155(10) . . 2_546 2_546 no
O36 Al4 O28 C26 -59(10) . . 2_546 2_546 no
O2 Al4 O29 C26 -130(6) . . 4_566 4_566 no
O2 Al4 O47 C45 -1(9) . . 4_566 4_566 no
O36 Al4 O47 C45 -99(8) . . 4_566 4_566 no
Al3 O16 C15 O17 22(15) . . . . no
Al3 O16 C15 C11 -159(10) . . . . no
Al2 O17 C15 O16 6(10) . . . . no
Al2 O17 C15 C11 -173(5) . . . . no
Al3 O18 C16 O19 19(10) 4_466 . . . no
Al3 O18 C16 C14 -161(5) 4_466 . . . no
Al2 O19 C16 O18 26(12) 4_466 . . . no
Al2 O19 C16 C14 -153(7) 4_466 . . . no
Al2 O26 C25 O27 17(11) . . . . no
Al2 O26 C25 C21 -162(6) . . . . no
Al1 O27 C25 O26 16(11) 2_556 . . . no
Al1 O27 C25 C21 -164(6) 2_556 . . . no
Al4 O28 C26 O29 -30(13) 2_556 . . . no
Al4 O28 C26 C24 150(8) 2_556 . . . no
Al4 O29 C26 O28 -14(9) 4_466 . . . no
Al4 O29 C26 C24 166(4) 4_466 . . . no
Al4 O36 C35 O37 1(9) . . . . no
Al4 O36 C35 C31 -179(4) . . . . no
Al3 O37 C35 O36 -24(14) . . . . no
Al3 O37 C35 C31 156(8) . . . . no
Al1 O38 C36 O39 18(11) 3_566 . . . no
Al1 O38 C36 C34 -163(5) 3_566 . . . no
Al1 O39 C36 O38 14(9) 1_556 . . . no
Al1 O39 C36 C34 -166(4) 1_556 . . . no
Al3 O46 C45 O47 21(12) 4_466 . . . no
Al3 O46 C45 C41 -159(6) 4_466 . . . no
Al4 O47 C45 O46 12(12) 4_466 . . . no
Al4 O47 C45 C41 -168(6) 4_466 . . . no
Al1 O48 C46 O49 15(10) 2_555 . . . no
Al1 O48 C46 C44 -166(5) 2_555 . . . no
Al2 O49 C46 O48 50(12) 1_554 . . . no
Al2 O49 C46 C44 -130(7) 1_554 . . . no
S11 C11 C12 C13 0(6) . . . . no
C15 C11 C12 C13 180(5) . . . . no
S11 C11 C15 O16 -154(5) . . . . no
S11 C11 C15 O17 24(7) . . . . no
C12 C11 C15 O16 26(8) . . . . no
C12 C11 C15 O17 -156(6) . . . . no
C11 C12 C13 C14 0(7) . . . . no
C12 C13 C14 S11 0(6) . . . . no
C12 C13 C14 C16 -180(5) . . . . no
S11 C14 C16 O18 24(7) . . . . no
S11 C14 C16 O19 -157(5) . . . . no
C13 C14 C16 O18 -157(6) . . . . no
C13 C14 C16 O19 23(9) . . . . no
S21 C21 C22 C23 0(6) . . . . no
C25 C21 C22 C23 180(5) . . . . no
S21 C21 C25 O26 21(7) . . . . no
S21 C21 C25 O27 -159(5) . . . . no
C22 C21 C25 O26 -159(6) . . . . no
C22 C21 C25 O27 21(9) . . . . no
C21 C22 C23 C24 0(7) . . . . no
C22 C23 C24 S21 0(6) . . . . no
C22 C23 C24 C26 180(5) . . . . no
S21 C24 C26 O28 168(5) . . . . no
S21 C24 C26 O29 -12(7) . . . . no
C23 C24 C26 O28 -12(9) . . . . no
C23 C24 C26 O29 168(6) . . . . no
S31 C31 C32 C33 0(6) . . . . no
C35 C31 C32 C33 -180(4) . . . . no
S31 C31 C35 O36 1(6) . . . . no
S31 C31 C35 O37 -179(5) . . . . no
C32 C31 C35 O36 -179(5) . . . . no
C32 C31 C35 O37 1(8) . . . . no
C31 C32 C33 C34 -1(6) . . . . no
C32 C33 C34 S31 1(6) . . . . no
C32 C33 C34 C36 180(4) . . . . no
S31 C34 C36 O38 -154(5) . . . . no
S31 C34 C36 O39 26(6) . . . . no
C33 C34 C36 O38 28(8) . . . . no
C33 C34 C36 O39 -153(5) . . . . no
S41 C41 C42 C43 -1(6) . . . . no
C45 C41 C42 C43 -180(5) . . . . no
S41 C41 C45 O46 -157(6) . . . . no
S41 C41 C45 O47 23(7) . . . . no
C42 C41 C45 O46 22(9) . . . . no
C42 C41 C45 O47 -158(6) . . . . no
C41 C42 C43 C44 1(7) . . . . no
C42 C43 C44 S41 0(6) . . . . no
C42 C43 C44 C46 179(5) . . . . no
S41 C44 C46 O48 38(7) . . . . no
S41 C44 C46 O49 -143(6) . . . . no
C43 C44 C46 O48 -142(7) . . . . no
C43 C44 C46 O49 38(9) . . . . no

# start Validation Reply Form
_vrf_PLAT340_CAU-23              
;
PROBLEM:  Low Bond Precision on  C-C Bonds ...............       0.06 Ang.  
RESPONSE: Data were collected to 1.2A resolution as no fluctuations in intensity were observed at higher angles
;
_vrf_PLAT306_CAU-23              
;
PROBLEM:  Isolated Oxygen Atom (H-atoms Missing ?) ....... Ow1 Check
RESPONSE: hydrogen atoms were omitted in the refinement 
;
# end Validation Reply Form


_chemical_name_systematic        CAU-23

File: cifs/KMF-1-1984701.cif (part 1 of 7)
####################################################################### 
# 
# This file contains crystal structure data downloaded from the 
# Cambridge Structural Database (CSD) hosted by the Cambridge 
# Crystallographic Data Centre (CCDC).
# 
# Full information about CCDC data access policies and citation 
# guidelines are available at http://www.ccdc.cam.ac.uk/access/V1 
# 
# Audit and citation data items may have been added by the CCDC. 
# Please retain this information to preserve the provenance of 
# this file and to allow appropriate attribution of the data. 
# 
#######################################################################

data_I
_audit_block_doi                 10.5517/ccdc.csd.cc24m7mn
_database_code_depnum_ccdc_archive 'CCDC 1984701'
loop_
_citation_id
_citation_doi
_citation_year
1 10.1038/s41467-020-18968-7 2020
loop_
_audit_author_name
_audit_author_address
'Sung June Cho'
;Chonnam National University
South Korea
;
_audit_update_record             
;
2020-02-18 deposited with the CCDC.	2025-02-12 downloaded from the CCDC.
;
#=======================================================================

# 5. CHEMICAL DATA

_chemical_name_systematic        'KMF-1 dehydrated'
_chemical_name_common            'Aluminum 2,5-pyrroledicarboxylate'
_chemical_formula_moiety         Al(OH)(PyDC)
_chemical_formula_structural     ?
_chemical_formula_analytical     ?
_chemical_formula_iupac          ?
_chemical_formula_sum            'C96 Al16 N16 O80'
_chemical_formula_weight         3088.8
_chemical_melting_point          ?
_chemical_compound_source        ?
_chemical_absolute_configuration .

#=======================================================================

# 6. POWDER SPECIMEN AND CRYSTAL DATA

_symmetry_cell_setting           tetragonal
_symmetry_space_group_name_H-M   'I 41/a m d'
_symmetry_space_group_name_Hall  '-I 4bd;-2'
_symmetry_Int_Tables_number      141

loop_
_space_group_symop_id
_space_group_symop_operation_xyz
1 x,y,z
2 -x,-y,z
3 -y,x+1/2,z+1/4
4 y,-x+1/2,z+1/4
5 -x,y+1/2,-z+1/4
6 x,-y+1/2,-z+1/4
7 y,x,-z
8 -y,-x,-z
9 -x,-y+1/2,-z+1/4
10 x,y+1/2,-z+1/4
11 y,-x,-z
12 -y,x,-z
13 x,-y,z
14 -x,y,z
15 -y,-x+1/2,z+1/4
16 y,x+1/2,z+1/4
17 x+1/2,y+1/2,z+1/2
18 -x+1/2,-y+1/2,z+1/2
19 -y+1/2,x,z+3/4
20 y+1/2,-x,z+3/4
21 -x+1/2,y,-z+3/4
22 x+1/2,-y,-z+3/4
23 y+1/2,x+1/2,-z+1/2
24 -y+1/2,-x+1/2,-z+1/2
25 -x+1/2,-y,-z+3/4
26 x+1/2,y,-z+3/4
27 y+1/2,-x+1/2,-z+1/2
28 -y+1/2,x+1/2,-z+1/2
29 x+1/2,-y+1/2,z+1/2
30 -x+1/2,y+1/2,z+1/2
31 -y+1/2,-x,z+3/4
32 y+1/2,x,z+3/4

_cell_length_a                   21.225(2)
_cell_length_b                   21.225(2)
_cell_length_c                   10.6424(16)
_cell_angle_alpha                90
_cell_angle_beta                 90
_cell_angle_gamma                90
_cell_volume                     4794.5(10)


_cell_formula_units_Z            1
_cell_measurement_temperature    293
_cell_special_details            
; ?
;

_exptl_crystal_density_diffrn    1.0698
_exptl_crystal_density_meas      ?
_exptl_crystal_density_method    ?
_exptl_crystal_F_000             1536

_pd_spec_size_axial              ?
_pd_spec_size_equat              ?
_pd_spec_size_thick              ?
_pd_spec_mounting                ?
_pd_spec_mount_mode              ?
_pd_spec_shape                   ?
_pd_char_particle_morphology     ?
_pd_char_colour                  ?
_pd_prep_cool_rate               ?
_pd_prep_pressure                ?
_pd_prep_temperature             ?

_exptl_absorpt_coefficient_mu    0.296
_exptl_absorpt_correction_type   ?
_exptl_absorpt_process_details   ?
_exptl_absorpt_correction_T_min  ?
_exptl_absorpt_correction_T_max  ?
loop_
_exptl_crystal_face_index_h
_exptl_crystal_face_index_k
_exptl_crystal_face_index_l
_exptl_crystal_face_perp_dist
? ? ? ?

#=======================================================================

# 7. EXPERIMENTAL DATA

_exptl_special_details           ?
_pd_instr_location               
; ?
;
_pd_calibration_special_details  
; ?
;

_diffrn_ambient_temperature      423
_diffrn_source                   ?
_diffrn_source_target            ?
_diffrn_source_type              ?
_diffrn_radiation_type           ?
_diffrn_radiation_wavelength     0.9
_diffrn_radiation_monochromator  ?
_diffrn_measurement_device       ?
_diffrn_measurement_device_type  ?
_diffrn_detector                 ?
_diffrn_detector_type            ?

_pd_meas_scan_method             ?
_pd_meas_special_details         
; ?
;
_pd_meas_number_of_points        5396
_pd_meas_2theta_range_min        4.008
_pd_meas_2theta_range_max        63.324
_pd_meas_2theta_range_inc        0.011

_diffrn_radiation_probe          X-ray

#=======================================================================

# 8. REFINEMENT DATA

_pd_proc_ls_special_details      
; ?
;
_pd_proc_ls_profile_function     Pseudo-Voigt
_pd_proc_ls_background_function  
'Manual background combined with 24 Legendre polynoms'
_pd_proc_ls_pref_orient_corr     none
_pd_proc_ls_prof_R_factor        0.0409
_pd_proc_ls_prof_wR_factor       0.0597
_pd_proc_ls_prof_wR_expected     0.0588

_refine_special_details          
; ?
;

_refine_ls_R_factor_gt           0.0762
_refine_ls_wR_factor_gt          0.1074
_refine_ls_R_factor_all          0.0870
_refine_ls_wR_factor_all         0.1105
_refine_ls_goodness_of_fit_all   1.02
_refine_ls_restrained_S_gt       ?
_refine_ls_restrained_S_all      ?
_refine_ls_number_parameters     44
_refine_ls_number_restraints     0
_refine_ls_number_constraints    1
_refine_ls_weighting_scheme      sigma
_refine_ls_weighting_details     ?
_refine_ls_hydrogen_treatment    ?
_refine_ls_shift/su_max          0.0342
_refine_ls_shift/su_mean         0.0066
_refine_diff_density_max         0.49
_refine_diff_density_min         -0.62
_refine_ls_extinction_method     ?
_refine_ls_extinction_coef       ?
_refine_ls_extinction_expression ?

_pd_proc_2theta_range_min        4.008
_pd_proc_2theta_range_max        63.324
_pd_proc_2theta_range_inc        0.011
_pd_proc_wavelength              ?

_pd_block_diffractogram_id       ?

_pd_proc_info_excluded_regions   ?
_pd_proc_info_data_reduction     ?

loop_
_atom_type_symbol
_atom_type_scat_dispersion_real
_atom_type_scat_dispersion_imag
_atom_type_scat_source
C 0.0063 0.0029 'International Tables Vol C tables 4.2.6.8 and 6.1.1.1'
Al 0.0991 0.0856 'International Tables Vol C tables 4.2.6.8 and 6.1.1.1'
N 0.0116 0.0058 'International Tables Vol C tables 4.2.6.8 and 6.1.1.1'
O 0.0192 0.0106 'International Tables Vol C tables 4.2.6.8 and 6.1.1.1'

_computing_data_collection       ?
_computing_cell_refinement       ?
_computing_data_reduction        ?
_computing_structure_solution    ?
_computing_structure_refinement  ?
_computing_molecular_graphics    ?
_computing_publication_material  ?

loop_
_restr_distance_atom_site_label_1
_restr_distance_site_symmetry_1
_restr_distance_atom_site_label_2
_restr_distance_site_symmetry_2
_restr_distance_target
_restr_distance_target_weight_param
? ? ? ? ? ?

loop_
_restr_angle_atom_site_label_1
_restr_angle_site_symmetry_1
_restr_angle_atom_site_label_2
_restr_angle_site_symmetry_2
_restr_angle_atom_site_label_3
_restr_angle_site_symmetry_3
_restr_angle_target
_restr_angle_target_weight_param
? ? ? ? ? ? ? ?

loop_
_restr_torsion_atom_site_label_1
_restr_torsion_site_symmetry_1
_restr_torsion_atom_site_label_2
_restr_torsion_site_symmetry_2
_restr_torsion_atom_site_label_3
_restr_torsion_site_symmetry_3
_restr_torsion_atom_site_label_4
_restr_torsion_site_symmetry_4
_restr_torsion_angle_target
_restr_torsion_weight_param
? ? ? ? ? ? ? ? ? ?

loop_
_restr_equal_distance_atom_site_label_1
_restr_equal_distance_site_symmetry_1
_restr_equal_distance_atom_site_label_2
_restr_equal_distance_site_symmetry_2
_restr_equal_distance_class_class_id
_restr_equal_distance_class_target_weight_param
? ? ? ? ? ?

loop_
_restr_equal_angle_atom_site_label_1
_restr_equal_angle_site_symmetry_1
_restr_equal_angle_atom_site_label_2
_restr_equal_angle_site_symmetry_2
_restr_equal_angle_atom_site_label_3
_restr_equal_angle_site_symmetry_3
_restr_equal_angle_class_class_id
_restr_equal_angle_class_target_weight_param
? ? ? ? ? ? ? ?

loop_
_restr_equal_torsion_atom_site_label_1
_restr_equal_torsion_site_symmetry_1
_restr_equal_torsion_atom_site_label_2
_restr_equal_torsion_site_symmetry_2
_restr_equal_torsion_atom_site_label_3
_restr_equal_torsion_site_symmetry_3
_restr_equal_torsion_atom_site_label_4
_restr_equal_torsion_site_symmetry_4
_restr_equal_torsion_class_class_id
_restr_equal_torsion_class_target_weight_param
? ? ? ? ? ? ? ? ? ?


#=======================================================================

# 9. ATOMIC COORDINATES AND DISPLACEMENT PARAMETERS

loop_
_atom_site_label
_atom_site_type_symbol
_atom_site_fract_x
_atom_site_fract_y
_atom_site_fract_z
_atom_site_adp_type
_atom_site_U_iso_or_equiv
_atom_site_site_symmetry_multiplicity
_atom_site_occupancy
_atom_site_calc_flag
_atom_site_refinement_flags
_atom_site_disorder_assembly
_atom_site_disorder_group
Al1 Al 0.1855(7) 0.25 0.125 Uiso 0.031(4) 16 1 d . . .
O1 O 0.2450(6) 0.2450(6) 0 Uiso 0.017(7) 16 1 d . . .
O2 O 0.2444(7) 0.1201(6) 0.0036(11) Uani 0.045(5) 32 1 d . . .
O3 O 0.1828(6) 0.1588(4) 0.1455(13) Uani 0.045(5) 32 1 d . . .
N1 N 0.2132(6) 0.0016(4) 0.0851(12) Uani 0.045(5) 32 0.5 d . . .
C1 C 0.1965(4) 0.0522(3) 0.1402(7) Uani 0.045(5) 32 1 d . . .
C2 C 0.2091(4) 0.1083(4) 0.0826(7) Uani 0.045(5) 32 1 d . . .
C3 C 0.1673(8) 0.0365(6) 0.2640(10) Uani 0.045(5) 32 1 d . . .

loop_
_atom_site_aniso_label
_atom_site_aniso_type_symbol
_atom_site_aniso_U_11
_atom_site_aniso_U_22
_atom_site_aniso_U_33
_atom_site_aniso_U_12
_atom_site_aniso_U_13
_atom_site_aniso_U_23
O2 O 0.038(8) 0.016(7) 0.081(11) -0.0007(3) 0.0011(4) -0.0011(2)
O3 O 0.038(8) 0.016(7) 0.081(11) -0.0007(3) 0.0011(4) -0.0011(2)
N1 N 0.038(8) 0.016(7) 0.081(11) -0.0007(3) 0.0011(4) -0.0011(2)
C1 C 0.038(8) 0.016(7) 0.081(11) -0.0007(3) 0.0011(4) -0.0011(2)
C2 C 0.038(8) 0.016(7) 0.081(11) -0.0007(3) 0.0011(4) -0.0011(2)
C3 C 0.038(8) 0.016(7) 0.081(11) -0.0007(3) 0.0011(4) -0.0011(2)

loop_
_jana_atom_site_ADP_C_label
_jana_atom_site_ADP_C_type_symbol
_jana_atom_site_ADP_C_111
_jana_atom_site_ADP_C_112
_jana_atom_site_ADP_C_113
_jana_atom_site_ADP_C_122
_jana_atom_site_ADP_C_123
_jana_atom_site_ADP_C_133
_jana_atom_site_ADP_C_222
_jana_atom_site_ADP_C_223
_jana_atom_site_ADP_C_233
_jana_atom_site_ADP_C_333
? ? ? ? ? ? ? ? ? ? ? ?

loop_
_jana_atom_site_ADP_D_label
_jana_atom_site_ADP_D_type_symbol
_jana_atom_site_ADP_D_1111
_jana_atom_site_ADP_D_1112
_jana_atom_site_ADP_D_1113
_jana_atom_site_ADP_D_1122
_jana_atom_site_ADP_D_1123
_jana_atom_site_ADP_D_1133
_jana_atom_site_ADP_D_1222
_jana_atom_site_ADP_D_1223
_jana_atom_site_ADP_D_1233
_jana_atom_site_ADP_D_1333
_jana_atom_site_ADP_D_2222
_jana_atom_site_ADP_D_2223
_jana_atom_site_ADP_D_2233
_jana_atom_site_ADP_D_2333
_jana_atom_site_ADP_D_3333
? ? ? ? ? ? ? ? ? ? ? ? ? ? ? ? ?

loop_
_jana_atom_site_ADP_E_label
_jana_atom_site_ADP_E_type_symbol
_jana_atom_site_ADP_E_11111
_jana_atom_site_ADP_E_11112
_jana_atom_site_ADP_E_11113
_jana_atom_site_ADP_E_11122
_jana_atom_site_ADP_E_11123
_jana_atom_site_ADP_E_11133
_jana_atom_site_ADP_E_11222
_jana_atom_site_ADP_E_11223
_jana_atom_site_ADP_E_11233
_jana_atom_site_ADP_E_11333
_jana_atom_site_ADP_E_12222
_jana_atom_site_ADP_E_12223
_jana_atom_site_ADP_E_12233
_jana_atom_site_ADP_E_12333
_jana_atom_site_ADP_E_13333
_jana_atom_site_ADP_E_22222
_jana_atom_site_ADP_E_22223
_jana_atom_site_ADP_E_22233
_jana_atom_site_ADP_E_22333
_jana_atom_site_ADP_E_23333
_jana_atom_site_ADP_E_33333
? ? ? ? ? ? ? ? ? ? ? ? ? ? ? ? ? ? ? ? ? ? ?

loop_
_jana_atom_site_ADP_F_label
_jana_atom_site_ADP_F_type_symbol
_jana_atom_site_ADP_F_111111
_jana_atom_site_ADP_F_111112
_jana_atom_site_ADP_F_111113
_jana_atom_site_ADP_F_111122
_jana_atom_site_ADP_F_111123
_jana_atom_site_ADP_F_111133
_jana_atom_site_ADP_F_111222
_jana_atom_site_ADP_F_111223
_jana_atom_site_ADP_F_111233
_jana_atom_site_ADP_F_111333
_jana_atom_site_ADP_F_112222
_jana_atom_site_ADP_F_112223
_jana_atom_site_ADP_F_112233
_jana_atom_site_ADP_F_112333
_jana_atom_site_ADP_F_113333
_jana_atom_site_ADP_F_122222
_jana_atom_site_ADP_F_122223
_jana_atom_site_ADP_F_122233
_jana_atom_site_ADP_F_122333
_jana_atom_site_ADP_F_123333
_jana_atom_site_ADP_F_133333
_jana_atom_site_ADP_F_222222
_jana_atom_site_ADP_F_222223
_jana_atom_site_ADP_F_222233
_jana_atom_site_ADP_F_222333
_jana_atom_site_ADP_F_223333
_jana_atom_site_ADP_F_233333
_jana_atom_site_ADP_F_333333
? ? ? ? ? ? ? ? ? ? ? ? ? ? ? ? ? ? ? ? ? ? ? ? ? ? ? ? ? ?


#=======================================================================

# 10. MOLECULAR GEOMETRY


loop_
_geom_bond_atom_site_label_1
_geom_bond_atom_site_label_2
_geom_bond_site_symmetry_1
_geom_bond_site_symmetry_2
_geom_bond_distance
_geom_bond_publ_flag
Al1 O1 . . 1.838(14) ?
Al1 O1 . 4_555 1.838(14) ?
Al1 O2 . 4_555 1.951(16) ?
Al1 O2 . 7_555 1.951(16) ?
Al1 O3 . . 1.948(8) ?
Al1 O3 . 6_555 1.948(8) ?
O2 O3 . . 2.159(19) ?
O2 C1 . . 2.286(15) ?
O2 C2 . . 1.154(15) ?
O3 C1 . . 2.282(11) ?
O3 C2 . . 1.380(13) ?
N1 N1 . 13_555 0.068(11) ?
N1 C1 . . 1.273(12) ?
N1 C1 . 13_555 1.331(12) ?
N1 C2 . . 2.267(11) ?
N1 C2 . 13_555 2.335(11) ?
N1 C3 . . 2.263(18) ?
N1 C3 . 13_555 2.286(18) ?
C1 C1 . 13_555 2.216(10) ?
C1 C2 . . 1.366(11) ?
C1 C3 . . 1.493(15) ?
C1 C3 . 13_555 2.382(15) ?
C3 C3 . 13_555 1.554(19) ?

loop_
_geom_angle_atom_site_label_1
_geom_angle_atom_site_label_2
_geom_angle_atom_site_label_3
_geom_angle_site_symmetry_1
_geom_angle_site_symmetry_2
_geom_angle_site_symmetry_3
_geom_angle
_geom_angle_publ_flag
? ? ? ? ? ? ? ?

loop_
_geom_torsion_atom_site_label_1
_geom_torsion_atom_site_label_2
_geom_torsion_atom_site_label_3
_geom_torsion_atom_site_label_4
_geom_torsion_site_symmetry_1
_geom_torsion_site_symmetry_2
_geom_torsion_site_symmetry_3
_geom_torsion_site_symmetry_4
_geom_torsion
_geom_torsion_publ_flag
? ? ? ? ? ? ? ? ? ?

loop_
_geom_hbond_atom_site_label_D
_geom_hbond_atom_site_label_H
_geom_hbond_atom_site_label_A
_geom_hbond_site_symmetry_D
_geom_hbond_site_symmetry_H
_geom_hbond_site_symmetry_A
_geom_hbond_distance_DH
_geom_hbond_distance_HA
_geom_hbond_distance_DA
_geom_hbond_angle_DHA
_geom_hbond_publ_flag
? ? ? ? ? ? ? ? ? ? ?


#=======================================================================

# 11. POWDER PROFILE

loop_
_pd_proc_point_id
_pd_proc_2theta_corrected
_pd_proc_d_spacing
_pd_proc_intensity_net
_pd_calc_intensity_net
_pd_proc_ls_weight
1 4.0038 12.881936 215.59 213.28 14.68
2 4.0148 12.846655 216.31 213.97 14.71
3 4.0258 12.811567 216.29 214.65 14.71
4 4.0368 12.776671 217.25 215.32 14.74
5 4.0477 12.742280 217.10 215.98 14.73
6 4.0587 12.707759 218.38 216.65 14.78
7 4.0697 12.673427 218.35 217.30 14.78
8 4.0807 12.639277 219.39 217.96 14.81
9 4.0917 12.605312 219.87 218.62 14.83
10 4.1027 12.571530 220.26 219.28 14.84
11 4.1137 12.537930 220.99 219.94 14.87
12 4.1247 12.504506 221.17 220.60 14.87
13 4.1357 12.471261 222.18 221.28 14.91
14 4.1467 12.438193 222.43 221.96 14.91
15 4.1577 12.405300 223.90 222.65 14.96
16 4.1687 12.372581 224.39 223.36 14.98
17 4.1797 12.340033 225.05 224.08 15.00
18 4.1907 12.307656 226.00 224.82 15.03
19 4.2017 12.275449 226.36 225.58 15.05
20 4.2127 12.243411 227.41 226.36 15.08
21 4.2237 12.211539 227.91 227.16 15.10
22 4.2347 12.179832 228.78 228.00 15.13
23 4.2457 12.148292 229.16 228.86 15.14
24 4.2566 12.117197 230.15 229.76 15.17
25 4.2676 12.085979 230.90 230.69 15.20
26 4.2786 12.054920 231.59 231.67 15.22
27 4.2896 12.024022 232.79 232.70 15.26
28 4.3006 11.993282 233.54 233.78 15.28
29 4.3116 11.962698 234.80 236.24 15.32
30 4.3226 11.932271 235.37 237.46 15.34
31 4.3336 11.901998 237.29 238.76 15.40
32 4.3446 11.871877 237.92 240.12 15.42
33 4.3556 11.841909 239.66 241.57 15.48
34 4.3666 11.812093 241.04 243.11 15.53
35 4.3776 11.782425 242.34 244.75 15.57
36 4.3886 11.752908 244.39 246.50 15.63
37 4.3996 11.723536 245.56 248.36 15.67
38 4.4106 11.694312 248.02 250.36 15.75
39 4.4216 11.665235 249.32 252.51 15.79
40 4.4326 11.636300 252.19 254.82 15.88
41 4.4436 11.607509 254.23 257.30 15.94
42 4.4546 11.578860 257.11 259.98 16.03
43 4.4655 11.550611 259.99 262.86 16.12
44 4.4765 11.522243 262.99 266.01 16.22
45 4.4875 11.494012 266.50 269.43 16.33
46 4.4985 11.465921 270.44 273.16 16.45
47 4.5095 11.437967 274.83 277.23 16.58
48 4.5205 11.410148 279.83 281.70 16.73
49 4.5315 11.382465 285.94 286.61 16.91
50 4.5425 11.354917 292.44 292.03 17.10
51 4.5535 11.327500 300.18 298.05 17.33
52 4.5645 11.300217 309.55 304.80 17.59
53 4.5755 11.273064 320.06 312.45 17.89
54 4.5865 11.246042 332.49 321.30 18.23
55 4.5975 11.219150 346.62 331.83 18.62
56 4.6085 11.192385 364.28 344.89 19.09
57 4.6195 11.165747 384.64 361.86 19.61
58 4.6305 11.139237 410.43 385.11 20.26
59 4.6415 11.112853 442.99 418.47 21.05
60 4.6525 11.086592 481.43 467.99 21.94
61 4.6635 11.060457 536.82 542.81 23.17
62 4.6744 11.034679 604.20 654.94 24.58
63 4.6854 11.008787 708.68 824.61 26.62
64 4.6964 10.983016 854.58 1074.87 29.23
65 4.7074 10.957367 1071.26 1435.03 32.73
66 4.7184 10.931835 1436.67 1938.39 37.90
67 4.7294 10.906424 2014.01 2619.38 44.88
68 4.7404 10.881131 3206.81 3508.61 56.63
69 4.7514 10.855954 4940.23 4626.40 70.29
70 4.7624 10.830893 7207.60 5975.90 84.90
71 4.7734 10.805950 9674.68 7535.72 98.36
72 4.7844 10.781119 11812.70 9254.68 108.69
73 4.7954 10.756403 13243.10 11050.60 115.08
74 4.8064 10.731800 14271.40 12812.40 119.46
75 4.8174 10.707310 14736.30 14408.50 121.39
76 4.8284 10.682930 14979.00 15700.30 122.39
77 4.8394 10.658663 15065.40 16560.60 122.74
78 4.8504 10.634505 15025.10 16895.10 122.58
79 4.8613 10.610675 14873.20 16668.00 121.96
80 4.8724 10.586516 14592.90 15890.00 120.80
81 4.8833 10.562901 14104.20 14672.30 118.76
82 4.8943 10.539175 13203.40 13111.70 114.91
83 4.9053 10.515554 11944.90 11358.40 109.29
84 4.9163 10.492043 10170.10 9548.41 100.85
85 4.9273 10.468633 8423.66 7799.12 91.78
86 4.9383 10.445329 6564.44 6199.25 81.02
87 4.9493 10.422128 5076.86 4806.09 71.25
88 4.9603 10.399030 3781.50 3646.36 61.49
89 4.9713 10.376034 2790.57 2720.48 52.83
90 4.9823 10.353141 2026.30 2009.88 45.01
91 4.9933 10.330347 1497.31 1484.31 38.70
92 5.0043 10.307653 1132.35 1108.73 33.65
93 5.0153 10.285062 889.72 848.55 29.83
94 5.0263 10.262567 734.32 673.09 27.10
95 5.0373 10.240170 624.85 557.14 25.00
96 5.0483 10.217873 551.72 481.45 23.49
97 5.0593 10.195671 496.97 432.04 22.29
98 5.0702 10.173766 456.51 399.56 21.37
99 5.0813 10.151557 425.84 376.99 20.64
100 5.0922 10.129841 400.30 361.22 20.01
101 5.1032 10.108021 381.55 349.33 19.53
102 5.1142 10.086293 365.30 340.07 19.11
103 5.1252 10.064660 353.27 332.63 18.80
104 5.1362 10.043119 343.23 326.55 18.53
105 5.1472 10.021671 335.61 321.60 18.32
106 5.1582 10.000314 330.32 317.68 18.17
107 5.1692 9.979048 326.39 314.80 18.07
108 5.1802 9.957871 325.27 313.14 18.04
109 5.1912 9.936786 325.51 313.02 18.04
110 5.2022 9.915790 327.91 315.07 18.11
111 5.2132 9.894880 333.40 320.05 18.26
112 5.2242 9.874061 341.69 329.86 18.48
113 5.2352 9.853329 355.49 346.88 18.85
114 5.2462 9.832682 375.46 374.49 19.38
115 5.2572 9.812123 405.04 417.18 20.13
116 5.2682 9.791650 451.70 480.57 21.25
117 5.2791 9.771446 516.56 570.20 22.73
118 5.2902 9.750958 614.84 695.84 24.80
119 5.3011 9.730924 745.93 859.23 27.31
120 5.3121 9.710788 928.80 1068.92 30.48
121 5.3231 9.690735 1156.27 1325.03 34.00
122 5.3341 9.670765 1439.93 1624.37 37.95
123 5.3451 9.650878 1764.54 1958.00 42.01
124 5.3561 9.631071 2137.86 2310.73 46.24
125 5.3671 9.611347 2521.99 2661.45 50.22
126 5.3781 9.591703 2900.66 2984.53 53.86
127 5.3891 9.572139 3234.85 3252.33 56.88
128 5.4001 9.552654 3471.63 3438.64 58.92
129 5.4111 9.533250 3615.13 3523.13 60.13
130 5.4221 9.513924 3611.86 3495.65 60.10
131 5.4331 9.494676 3480.98 3358.93 59.00
132 5.4441 9.475506 3232.73 3128.11 56.86
133 5.4551 9.456413 2919.60 2827.03 54.03
134 5.4661 9.437398 2526.11 2483.50 50.26
135 5.4771 9.418459 2160.11 2124.96 46.48
136 5.4880 9.399767 1780.26 1778.36 42.19
137 5.4991 9.380807 1453.15 1453.03 38.12
138 5.5100 9.362264 1167.74 1172.88 34.17
139 5.5210 9.343626 929.29 935.76 30.48
140 5.5320 9.325061 740.94 745.22 27.22
141 5.5430 9.306569 596.47 598.07 24.42
142 5.5540 9.288152 494.38 488.55 22.23
143 5.5650 9.269807 419.63 409.77 20.48
144 5.5760 9.251534 370.60 354.80 19.25
145 5.5870 9.233335 335.33 317.42 18.31
146 5.5980 9.215204 311.82 292.48 17.66
147 5.6090 9.197146 294.54 275.97 17.16
148 5.6200 9.179160 281.23 265.00 16.77
149 5.6310 9.161242 271.52 257.56 16.48
150 5.6420 9.143395 263.26 252.32 16.23
151 5.6530 9.125619 257.02 248.43 16.03
152 5.6640 9.107910 251.71 245.39 15.87
153 5.6750 9.090270 247.48 242.88 15.73
154 5.6860 9.072700 243.76 240.74 15.61
155 5.6969 9.055355 240.20 238.87 15.50
156 5.7080 9.037759 237.85 237.16 15.42
157 5.7189 9.020548 235.03 235.65 15.33
158 5.7299 9.003245 232.97 234.25 15.26
159 5.7409 8.986009 231.01 232.96 15.20
160 5.7519 8.968838 229.32 231.77 15.14
161 5.7629 8.951734 227.83 230.68 15.09
162 5.7739 8.934693 226.21 229.66 15.04
163 5.7849 8.917718 225.34 228.71 15.01
164 5.7959 8.900808 223.94 227.82 14.96
165 5.8069 8.883962 223.10 227.00 14.94
166 5.8179 8.867179 221.93 226.22 14.90
167 5.8289 8.850460 221.13 225.49 14.87
168 5.8399 8.833803 220.17 224.80 14.84
169 5.8509 8.817209 219.29 224.15 14.81
170 5.8619 8.800679 218.69 223.54 14.79
171 5.8729 8.784209 217.89 222.96 14.76
172 5.8839 8.767801 217.67 222.41 14.75
173 5.8949 8.751455 216.88 221.89 14.73
174 5.9058 8.735317 216.67 221.39 14.72
175 5.9168 8.719091 216.11 220.92 14.70
176 5.9278 8.702926 215.56 220.46 14.68
177 5.9388 8.686821 215.17 220.03 14.67
178 5.9498 8.670775 214.69 219.61 14.65
179 5.9608 8.654788 214.54 219.21 14.65
180 5.9718 8.638862 213.69 218.83 14.62
181 5.9828 8.622992 213.72 212.05 14.62
182 5.9938 8.607181 213.06 211.82 14.60
183 6.0048 8.591428 212.66 211.60 14.58
184 6.0158 8.575733 212.16 211.38 14.57
185 6.0268 8.560095 211.67 211.17 14.55
186 6.0378 8.544515 211.42 210.97 14.54
187 6.0488 8.528990 210.96 210.78 14.52
188 6.0598 8.513522 210.98 210.59 14.52
189 6.0708 8.498111 210.56 210.41 14.51
190 6.0818 8.482755 210.43 210.23 14.51
191 6.0928 8.467454 210.21 210.06 14.50
192 6.1038 8.452209 209.91 209.89 14.49
193 6.1147 8.437157 209.74 209.73 14.48
194 6.1257 8.422020 209.50 209.57 14.47
195 6.1367 8.406938 209.37 209.41 14.47
196 6.1477 8.391911 208.98 209.26 14.46
197 6.1587 8.376936 209.04 209.11 14.46
198 6.1697 8.362015 208.65 209.02 14.44
199 6.1807 8.347147 208.51 208.87 14.44
200 6.1917 8.332332 208.46 208.73 14.44
201 6.2027 8.317570 208.26 208.59 14.43
202 6.2137 8.302860 208.13 208.45 14.43
203 6.2247 8.288202 207.84 208.31 14.42
204 6.2357 8.273595 207.70 208.18 14.41
205 6.2467 8.259041 207.58 208.04 14.41
206 6.2577 8.244536 207.52 207.91 14.41
207 6.2687 8.230084 207.48 207.77 14.40
208 6.2797 8.215682 207.28 207.64 14.40
209 6.2907 8.201330 207.29 207.51 14.40
210 6.3017 8.187029 207.14 207.38 14.39
211 6.3127 8.172778 207.19 207.25 14.39
212 6.3236 8.158705 206.72 207.12 14.38
213 6.3346 8.144551 206.91 206.99 14.38
214 6.3456 8.130446 206.65 206.87 14.38
215 6.3566 8.116392 206.87 206.74 14.38
216 6.3676 8.102386 206.80 206.61 14.38
217 6.3786 8.088427 206.82 206.48 14.38
218 6.3896 8.074517 206.88 206.35 14.38
219 6.4006 8.060655 206.59 206.22 14.37
220 6.4116 8.046840 206.73 206.09 14.38
221 6.4226 8.033072 206.59 206.20 14.37
222 6.4336 8.019352 206.54 206.30 14.37
223 6.4446 8.005678 206.62 206.40 14.37
224 6.4556 7.992052 206.39 206.51 14.37
225 6.4666 7.978471 206.36 206.61 14.37
226 6.4776 7.964936 206.10 206.71 14.36
227 6.4886 7.951448 206.25 206.81 14.36
228 6.4996 7.938006 206.09 206.91 14.36
229 6.5106 7.924608 206.43 207.01 14.37
230 6.5216 7.911256 206.21 207.12 14.36
231 6.5325 7.898070 206.31 207.21 14.36
232 6.5435 7.884807 206.15 206.05 14.36
233 6.5545 7.871589 205.97 206.17 14.35
234 6.5655 7.858415 206.06 206.29 14.35
235 6.5765 7.845285 205.95 206.41 14.35
236 6.5875 7.832199 206.12 206.53 14.36
237 6.5985 7.819158 205.99 206.65 14.35
238 6.6095 7.806159 206.32 206.76 14.36
239 6.6205 7.793203 206.24 206.88 14.36
240 6.6315 7.780291 206.35 206.99 14.36
241 6.6425 7.767421 206.38 207.11 14.37
242 6.6535 7.754593 206.22 207.22 14.36
243 6.6645 7.741808 206.35 207.34 14.36
244 6.6755 7.729066 206.23 207.45 14.36
245 6.6865 7.716365 206.62 207.57 14.37
246 6.6975 7.703706 206.41 207.70 14.37
247 6.7085 7.691089 206.47 207.84 14.37
248 6.7195 7.678512 206.39 207.99 14.37
249 6.7305 7.665977 206.43 208.15 14.37
250 6.7415 7.653483 206.65 208.35 14.38
251 6.7524 7.641143 206.59 208.57 14.37
252 6.7634 7.628730 206.99 208.84 14.39
253 6.7744 7.616357 207.24 209.13 14.40
254 6.7854 7.604024 207.72 209.47 14.41
255 6.7964 7.591732 207.88 209.84 14.42
256 6.8074 7.579478 208.15 210.23 14.43
257 6.8184 7.567265 208.12 210.63 14.43
258 6.8294 7.555091 208.20 211.01 14.43
259 6.8404 7.542956 208.38 211.35 14.44
260 6.8514 7.530860 208.24 211.63 14.43
261 6.8624 7.518804 208.63 211.83 14.44
262 6.8734 7.506785 208.78 211.94 14.45
263 6.8844 7.494805 208.81 211.95 14.45
264 6.8954 7.482863 208.82 211.88 14.45
265 6.9064 7.470959 208.79 211.74 14.45
266 6.9174 7.459094 208.79 211.56 14.45
267 6.9284 7.447265 208.67 211.36 14.45
268 6.9394 7.435474 209.04 211.16 14.46
269 6.9504 7.423721 208.99 210.99 14.46
270 6.9613 7.412111 209.29 210.85 14.47
271 6.9723 7.400432 209.51 210.74 14.47
272 6.9833 7.388789 209.49 210.68 14.47
273 6.9943 7.377183 209.74 210.67 14.48
274 7.0053 7.365613 209.59 210.69 14.48
275 7.0163 7.354080 209.76 210.75 14.48
276 7.0273 7.342583 209.76 210.85 14.48
277 7.0383 7.331122 210.20 210.98 14.50
278 7.0493 7.319697 210.68 211.16 14.51
279 7.0603 7.308307 210.98 211.41 14.53
280 7.0713 7.296953 211.60 211.74 14.55
281 7.0823 7.285634 212.13 212.24 14.56
282 7.0933 7.274350 213.00 212.96 14.59
283 7.1043 7.263101 213.90 214.04 14.63
284 7.1153 7.251887 215.23 215.65 14.67
285 7.1263 7.240708 217.11 218.01 14.73
286 7.1373 7.229562 219.57 221.39 14.82
287 7.1483 7.218451 223.34 226.10 14.94
288 7.1593 7.207376 228.29 232.45 15.11
289 7.1702 7.196434 235.26 240.62 15.34
290 7.1812 7.185424 244.03 250.92 15.62
291 7.1922 7.174449 254.99 263.28 15.97
292 7.2032 7.163507 268.01 277.45 16.37
293 7.2142 7.152599 282.20 292.91 16.80
294 7.2252 7.141723 297.90 308.88 17.26
295 7.2362 7.130882 312.80 324.29 17.69
296 7.2472 7.120073 326.91 337.93 18.08
297 7.2582 7.109297 337.67 348.56 18.38
298 7.2692 7.098553 344.99 355.07 18.57
299 7.2802 7.087842 346.36 356.71 18.61
300 7.2912 7.077163 343.25 353.29 18.53
301 7.3022 7.066516 334.81 345.20 18.30
302 7.3132 7.055902 322.55 333.36 17.96
303 7.3242 7.045319 308.31 318.94 17.56
304 7.3352 7.034769 293.19 303.22 17.12
305 7.3462 7.024249 278.57 287.36 16.69
306 7.3571 7.013857 264.97 272.47 16.28
307 7.3681 7.003399 253.49 258.96 15.92
308 7.3791 6.992974 243.17 247.38 15.59
309 7.3901 6.982580 235.67 237.90 15.35
310 7.4011 6.972216 229.49 230.45 15.15
311 7.4121 6.961884 225.18 224.82 15.01
312 7.4231 6.951581 222.28 220.72 14.91
313 7.4341 6.941309 220.03 217.83 14.83
314 7.4451 6.931068 219.03 215.86 14.80
315 7.4561 6.920857 217.99 214.55 14.76
316 7.4671 6.910676 217.68 213.69 14.75
317 7.4781 6.900526 217.58 213.14 14.75
318 7.4891 6.890404 217.17 212.78 14.74
319 7.5001 6.880313 217.38 212.54 14.74
320 7.5111 6.870252 217.12 212.38 14.73
321 7.5221 6.860219 217.59 212.26 14.75
322 7.5331 6.850216 217.52 212.17 14.75
323 7.5441 6.840242 217.99 212.10 14.76
324 7.5550 6.830388 218.07 212.05 14.77
325 7.5660 6.820471 218.41 212.00 14.78
326 7.5770 6.810584 218.62 211.96 14.79
327 7.5880 6.800725 218.77 211.92 14.79
328 7.5990 6.790895 219.22 211.89 14.81
329 7.6100 6.781094 219.30 211.86 14.81
330 7.6210 6.771320 219.74 211.84 14.82
331 7.6320 6.761576 220.02 212.13 14.83
332 7.6430 6.751858 220.21 215.80 14.84
333 7.6540 6.742169 220.53 216.16 14.85
334 7.6650 6.732508 220.66 216.53 14.85
335 7.6760 6.722875 220.84 216.90 14.86
336 7.6870 6.713269 221.19 217.27 14.87
337 7.6980 6.703690 221.59 217.65 14.89
338 7.7090 6.694139 221.90 218.03 14.90
339 7.7200 6.684615 222.26 218.42 14.91
340 7.7310 6.675119 222.75 218.80 14.92
341 7.7420 6.665648 223.06 219.20 14.94
342 7.7530 6.656206 223.48 219.60 14.95
343 7.7639 6.646875 223.59 219.99 14.95
344 7.7749 6.637485 224.08 220.40 14.97
345 7.7859 6.628122 224.20 220.80 14.97
346 7.7969 6.618786 224.58 221.22 14.99
347 7.8079 6.609476 224.93 221.63 15.00
348 7.8189 6.600192 225.35 222.06 15.01
349 7.8299 6.590933 225.82 222.48 15.03
350 7.8409 6.581701 226.08 222.91 15.04
351 7.8519 6.572495 226.56 223.35 15.05
352 7.8629 6.563315 226.82 223.79 15.06
353 7.8739 6.554160 227.38 224.24 15.08
354 7.8849 6.545031 227.74 224.69 15.09
355 7.8959 6.535927 228.33 225.14 15.11
356 7.9069 6.526849 229.01 225.61 15.13
357 7.9179 6.517796 229.10 226.08 15.14
358 7.9289 6.508768 229.87 226.55 15.16
359 7.9399 6.499765 229.94 227.04 15.16
360 7.9509 6.490787 230.44 227.53 15.18
361 7.9619 6.481834 230.70 228.02 15.19
362 7.9729 6.472906 231.13 228.53 15.20
363 7.9838 6.464083 231.55 229.04 15.22
364 7.9948 6.455203 231.93 229.56 15.23
365 8.0058 6.446348 232.42 230.10 15.25
366 8.0168 6.437517 232.77 230.64 15.26
367 8.0278 6.428711 233.42 231.19 15.28
368 8.0388 6.419928 233.84 231.76 15.29
369 8.0498 6.411170 234.49 232.33 15.31
370 8.0608 6.402436 235.03 232.92 15.33
371 8.0718 6.393725 235.57 233.52 15.35
372 8.0828 6.385038 236.29 234.14 15.37
373 8.0938 6.376375 236.82 234.77 15.39
374 8.1048 6.367734 237.60 235.42 15.41
375 8.1158 6.359119 237.95 236.08 15.43
376 8.1268 6.350526 238.82 236.76 15.45
377 8.1378 6.341956 239.13 237.46 15.46
378 8.1488 6.333409 239.68 238.19 15.48
379 8.1598 6.324886 240.30 238.93 15.50
380 8.1708 6.316385 240.80 239.70 15.52
381 8.1817 6.307985 241.69 240.49 15.55
382 8.1928 6.299454 242.15 241.32 15.56
383 8.2037 6.291097 243.26 242.16 15.60
384 8.2147 6.282688 243.81 243.04 15.61
385 8.2257 6.274300 244.77 243.96 15.65
386 8.2367 6.265935 245.59 244.91 15.67
387 8.2477 6.257593 246.65 245.91 15.71
388 8.2587 6.249273 247.74 246.95 15.74
389 8.2697 6.240975 248.67 248.03 15.77
390 8.2807 6.232699 250.00 249.17 15.81
391 8.2917 6.224444 251.02 250.37 15.84
392 8.3027 6.216212 252.30 251.62 15.88
393 8.3137 6.208002 253.65 252.95 15.93
394 8.3247 6.199813 255.06 254.35 15.97
395 8.3357 6.191647 256.85 255.83 16.03
396 8.3467 6.183501 258.41 257.40 16.08
397 8.3577 6.175377 260.37 259.08 16.14
398 8.3687 6.167274 262.39 260.86 16.20
399 8.3797 6.159193 264.64 262.77 16.27
400 8.3907 6.151133 266.86 264.82 16.34
401 8.4016 6.143167 269.51 267.00 16.42
402 8.4126 6.135149 272.61 269.31 16.51
403 8.4236 6.127151 275.82 271.88 16.61
404 8.4346 6.119175 279.83 274.67 16.73
405 8.4456 6.111219 284.11 277.71 16.86
406 8.4566 6.103284 289.21 281.05 17.01
407 8.4676 6.095370 295.20 284.73 17.18
408 8.4786 6.087477 302.04 288.84 17.38
409 8.4896 6.079603 310.03 293.49 17.61
410 8.5006 6.071751 319.43 298.91 17.87
411 8.5116 6.063919 330.55 305.42 18.18
412 8.5226 6.056106 344.43 313.63 18.56
413 8.5336 6.048314 360.70 324.57 18.99
414 8.5446 6.040543 381.88 339.92 19.54
415 8.5556 6.032790 407.99 362.45 20.20
416 8.5666 6.025058 442.46 396.43 21.03
417 8.5776 6.017346 490.13 448.16 22.14
418 8.5886 6.009653 555.97 526.59 23.58
419 8.5995 6.002051 654.64 642.42 25.59
420 8.6106 5.994328 791.70 814.67 28.14
421 8.6215 5.986763 1000.61 1054.02 31.63
422 8.6325 5.979149 1289.02 1384.74 35.90
423 8.6435 5.971554 1700.57 1822.16 41.24
424 8.6545 5.963979 2231.14 2378.92 47.23
425 8.6655 5.956423 2913.18 3058.84 53.97
426 8.6765 5.948885 3733.64 3853.31 61.10
427 8.6875 5.941368 4671.90 4738.40 68.35
428 8.6985 5.933868 5699.73 5672.88 75.50
429 8.7095 5.926388 6734.40 6600.18 82.06
430 8.7205 5.918927 7712.13 7451.40 87.82
431 8.7315 5.911485 8501.36 8151.94 92.20
432 8.7425 5.904061 9063.25 8631.70 95.20
433 8.7535 5.896657 9279.67 8836.92 96.33
434 8.7645 5.889271 9154.25 8742.87 95.68
435 8.7755 5.881903 8690.81 8360.74 93.22
436 8.7865 5.874554 7974.02 7734.55 89.30
437 8.7975 5.867223 7023.72 6930.35 83.81
438 8.8085 5.859910 6035.67 6022.43 77.69
439 8.8194 5.852682 5008.12 5091.40 70.77
440 8.8304 5.845406 4050.78 4181.76 63.65
441 8.8414 5.838148 3217.56 3349.33 56.72
442 8.8524 5.830908 2477.73 2624.50 49.78
443 8.8634 5.823685 1903.26 2021.64 43.63
444 8.8744 5.816482 1438.55 1541.09 37.93
445 8.8854 5.809295 1110.50 1172.93 33.32
446 8.8964 5.802126 865.59 901.30 29.42
447 8.9074 5.794976 703.87 707.80 26.53
448 8.9184 5.787842 589.62 574.08 24.28
449 8.9294 5.780727 513.36 484.16 22.66
450 8.9404 5.773629 461.63 424.91 21.49
451 8.9514 5.766549 423.38 386.30 20.58
452 8.9624 5.759485 396.12 361.10 19.90
453 8.9734 5.752439 374.66 344.38 19.36
454 8.9844 5.745411 357.86 332.90 18.92
455 8.9954 5.738399 344.24 324.64 18.55
456 9.0063 5.731469 332.77 318.42 18.24
457 9.0173 5.724492 323.72 313.41 17.99
458 9.0283 5.717531 316.01 309.26 17.78
459 9.0393 5.710588 309.61 305.71 17.60
460 9.0503 5.703662 304.17 302.63 17.44
461 9.0613 5.696752 299.21 299.92 17.30
462 9.0723 5.689859 295.12 297.52 17.18
463 9.0833 5.682983 291.32 295.40 17.07
464 9.0943 5.676123 288.39 293.50 16.98
465 9.1053 5.669281 285.85 291.81 16.91
466 9.1163 5.662455 283.32 290.30 16.83
467 9.1273 5.655645 281.54 288.95 16.78
468 9.1383 5.648851 279.73 287.75 16.73
469 9.1493 5.642074 278.11 286.68 16.68
470 9.1603 5.635314 276.90 285.73 16.64
471 9.1713 5.628569 275.65 284.88 16.60
472 9.1823 5.621841 274.64 284.17 16.57
473 9.1933 5.615128 273.45 283.51 16.54
474 9.2043 5.608432 272.72 282.92 16.51
475 9.2153 5.601752 271.93 282.42 16.49
476 9.2263 5.595087 271.57 281.98 16.48
477 9.2372 5.588500 270.89 281.60 16.46
478 9.2482 5.581867 270.43 281.27 16.44
479 9.2592 5.575250 270.06 281.01 16.43
480 9.2702 5.568649 269.77 280.79 16.42
481 9.2812 5.562063 269.28 280.61 16.41
482 9.2922 5.555493 268.98 280.48 16.40
483 9.3032 5.548940 268.77 280.39 16.39
484 9.3142 5.542400 268.47 280.34 16.39
485 9.3252 5.535877 268.31 280.33 16.38
486 9.3362 5.529369 268.21 280.35 16.38
487 9.3472 5.522876 268.28 280.41 16.38
488 9.3582 5.516399 268.43 280.50 16.38
489 9.3692 5.509937 268.48 280.62 16.39
490 9.3802 5.503489 268.76 280.78 16.39
491 9.3912 5.497058 268.76 280.97 16.39
492 9.4022 5.490641 268.99 281.20 16.40
493 9.4132 5.484239 269.44 281.45 16.41
494 9.4241 5.477910 269.66 281.74 16.42
495 9.4351 5.471539 270.34 282.07 16.44
496 9.4461 5.465181 270.65 282.44 16.45
497 9.4571 5.458838 271.47 282.86 16.48
498 9.4681 5.452511 272.14 283.34 16.50
499 9.4791 5.446198 273.05 283.89 16.52
500 9.4901 5.439900 274.00 284.56 16.55
501 9.5011 5.433616 274.93 285.40 16.58
502 9.5121 5.427347 276.29 286.51 16.62
503 9.5231 5.421093 277.51 288.06 16.66
504 9.5341 5.414852 279.90 290.28 16.73
505 9.5451 5.408626 282.74 293.57 16.81
506 9.5561 5.402415 287.04 298.47 16.94
507 9.5671 5.396218 293.29 305.70 17.13
508 9.5781 5.390035 302.04 316.21 17.38
509 9.5891 5.383866 315.99 331.09 17.78
510 9.6001 5.377712 335.25 351.55 18.31
511 9.6111 5.371571 363.62 378.72 19.07
512 9.6221 5.365445 401.81 413.49 20.05
513 9.6331 5.359333 449.63 456.23 21.20
514 9.6441 5.353234 510.41 506.56 22.59
515 9.6550 5.347205 577.23 562.57 24.03
516 9.6660 5.341134 654.26 622.84 25.58
517 9.6770 5.335077 730.66 683.42 27.03
518 9.6880 5.329034 806.46 739.95 28.40
519 9.6990 5.323004 871.35 787.66 29.52
520 9.7100 5.316988 919.07 821.89 30.32
521 9.7210 5.310987 944.06 838.91 30.73
522 9.7320 5.304998 942.83 836.72 30.71
523 9.7430 5.299023 914.10 816.15 30.23
524 9.7540 5.293062 863.04 778.69 29.38
525 9.7650 5.287114 797.89 728.93 28.25
526 9.7760 5.281179 719.66 671.65 26.83
527 9.7870 5.275258 643.64 611.58 25.37
528 9.7980 5.269349 569.05 552.91 23.85
529 9.8090 5.263455 504.42 498.89 22.46
530 9.8200 5.257573 448.73 451.74 21.18
531 9.8310 5.251705 404.60 412.62 20.11
532 9.8419 5.245903 369.59 382.09 19.22
533 9.8529 5.240061 345.04 359.23 18.58
534 9.8639 5.234231 328.54 343.65 18.13
535 9.8749 5.228415 318.67 334.48 17.85
536 9.8859 5.222612 314.50 327.64 17.73
537 9.8969 5.216822 314.68 329.07 17.74
538 9.9079 5.211044 318.52 334.91 17.85
539 9.9189 5.205280 326.05 344.74 18.06
540 9.9299 5.199528 336.49 358.11 18.34
541 9.9409 5.193789 349.73 374.48 18.70
542 9.9519 5.188063 365.40 393.06 19.12
543 9.9629 5.182349 382.10 412.82 19.55
544 9.9739 5.176648 399.14 432.43 19.98
545 9.9849 5.170959 414.78 450.36 20.37
546 9.9959 5.165283 427.93 464.98 20.69
547 10.0069 5.159620 436.11 474.82 20.88
548 10.0179 5.153968 439.40 478.76 20.96
549 10.0289 5.148330 436.76 476.58 20.90
550 10.0399 5.142704 428.68 468.17 20.70
551 10.0509 5.137090 416.44 454.76 20.41
552 10.0619 5.131488 401.23 437.79 20.03
553 10.0728 5.125950 384.51 419.02 19.61
554 10.0838 5.120372 367.62 399.65 19.17
555 10.0948 5.114807 352.48 381.14 18.77
556 10.1058 5.109255 338.66 364.53 18.40
557 10.1168 5.103714 328.18 350.49 18.12
558 10.1278 5.098185 320.28 339.40 17.90
559 10.1388 5.092668 315.56 331.37 17.76
560 10.1498 5.087163 313.89 326.37 17.72
561 10.1608 5.081670 315.01 324.23 17.75
562 10.1718 5.076189 319.36 324.77 17.87
563 10.1828 5.070720 326.39 327.79 18.07
564 10.1938 5.065263 336.31 333.08 18.34
565 10.2048 5.059817 349.05 340.36 18.68
566 10.2158 5.054383 363.95 349.29 19.08
567 10.2268 5.048961 380.91 359.38 19.52
568 10.2378 5.043551 398.59 370.02 19.96
569 10.2488 5.038152 416.01 380.46 20.40
570 10.2598 5.032765 431.83 389.86 20.78
571 10.2708 5.027390 443.82 397.36 21.07
572 10.2817 5.022073 450.73 402.16 21.23
573 10.2927 5.016721 452.05 403.84 21.26
574 10.3037 5.011379 447.51 402.17 21.15
575 10.3147 5.006050 437.27 397.41 20.91
576 10.3257 5.000731 423.59 390.14 20.58
577 10.3367 4.995424 407.15 381.16 20.18
578 10.3477 4.990128 389.76 371.29 19.74
579 10.3587 4.984844 373.42 361.32 19.32
580 10.3697 4.979569 357.65 351.89 18.91
581 10.3807 4.974308 344.83 343.47 18.57
582 10.3917 4.969057 333.77 336.35 18.27
583 10.4027 4.963817 325.44 330.62 18.04
584 10.4137 4.958588 319.11 326.25 17.86
585 10.4247 4.953370 314.73 323.11 17.74
586 10.4357 4.948163 311.99 320.99 17.66
587 10.4467 4.942967 310.01 319.70 17.61
588 10.4577 4.937783 309.05 319.03 17.58
589 10.4687 4.932609 308.45 318.82 17.56
590 10.4796 4.927493 308.39 318.93 17.56
591 10.4906 4.922340 308.77 319.26 17.57
592 10.5016 4.917198 309.12 319.76 17.58
593 10.5126 4.912068 309.86 320.36 17.60
594 10.5236 4.906948 310.75 321.05 17.63
595 10.5346 4.901838 311.93 321.81 17.66
596 10.5456 4.896740 313.07 322.63 17.69
597 10.5566 4.891652 314.53 323.51 17.73
598 10.5676 4.886574 315.82 324.46 17.77
599 10.5786 4.881507 317.60 325.49 17.82
600 10.5896 4.876451 319.47 326.62 17.87
601 10.6006 4.871406 321.75 327.88 17.94
602 10.6116 4.866370 324.29 329.33 18.01
603 10.6226 4.861346 327.55 331.09 18.10
604 10.6336 4.856331 331.24 333.32 18.20
605 10.6446 4.851327 336.18 336.32 18.34
606 10.6556 4.846334 342.02 340.58 18.49
607 10.6666 4.841350 349.82 346.81 18.70
608 10.6776 4.836377 360.22 356.10 18.98
609 10.6885 4.831459 374.36 369.80 19.35
610 10.6995 4.826506 394.62 390.12 19.87
611 10.7105 4.821564 422.69 419.42 20.56
612 10.7215 4.816631 461.86 460.49 21.49
613 10.7325 4.811709 515.74 516.25 22.71
614 10.7435 4.806797 585.48 589.27 24.20
615 10.7545 4.801895 675.66 681.26 25.99
616 10.7655 4.797003 783.19 792.42 27.99
617 10.7765 4.792120 912.15 920.86 30.20
618 10.7875 4.787249 1049.25 1062.18 32.39
619 10.7985 4.782386 1197.32 1209.36 34.60
620 10.8095 4.777534 1339.69 1352.94 36.60
621 10.8205 4.772691 1466.43 1481.80 38.29
622 10.8315 4.767859 1568.00 1584.30 39.60
623 10.8425 4.763037 1627.07 1649.81 40.34
624 10.8535 4.758224 1640.66 1670.65 40.51
625 10.8645 4.753420 1605.46 1644.75 40.07
626 10.8755 4.748627 1526.75 1575.11 39.07
627 10.8865 4.743843 1408.71 1469.76 37.53
628 10.8974 4.739112 1273.48 1340.84 35.69
629 10.9084 4.734348 1123.87 1197.67 33.52
630 10.9194 4.729593 980.06 1052.36 31.31
