Repository: SimonEnsemble/water_harvesting

# :potable_water: optimizing the composition of an adsorbent bed of a water harvester

regarding the paper
> C. Harriman, Q. Ke, T. Vlugt, A. Howarth, C. Simon. "Optimizing the composition of a mixture of metal-organic frameworks for passive atmospheric water harvesting in a defined region and time frame". (2025)

this repo contains the:
* compiled water adsorption isotherm data in the MOFs (see `new/data/*.csv`)
* weather time series data in two regions (see `new/data/NOAA_weather_data`)
* Python code, in a marimo notebook, to completely reproduce our results and figures (see `new/water_harvesting.py`)

File: new/data/MOF-303_25C.csv
RH[%],Water Uptake [kg kg-1]
5.086,0.0325
5.2539,0.0499
6.1771,0.0659
8.611,0.0813
11.1288,0.0942
12.8074,0.1087
13.8145,0.1226
14.4859,0.136
14.9056,0.1515
15.1574,0.1659
15.4091,0.1808
15.6609,0.1948
15.9127,0.2222
16.0806,0.2361
16.2484,0.2495
16.5002,0.264
16.8359,0.2799
17.0877,0.2943
17.5913,0.3093
18.0109,0.3237
18.4305,0.3366
18.9341,0.3506
19.6055,0.3685
21.368,0.3834
23.4662,0.3899
27.3269,0.3979
29.3412,0.4008
34.4608,0.4073
40.4196,0.4128
43.7768,0.4163
47.6374,0.4193
55.2749,0.4247
59.0516,0.4277
63.0802,0.4307
67.3605,0.4337
71.8086,0.4367
76.5925,0.4402
81.4603,0.4432
86.2442,0.4451
90.7763,0.4491
97.2388,0.4551

File: new/data/MOF-801G_25C.csv
RH[%],Water Uptake [kg kg-1]
2.769230769230769, 0.0031120331950207467
3.3846153846153846, 0.006224066390041493
4.923076923076923, 0.013692946058091286
4.205128205128205, 0.00995850622406639
5.538461538461538, 0.016804979253112032
6.153846153846153, 0.021784232365145227
6.871794871794871, 0.02614107883817427
7.282051282051282, 0.031120331950207466
7.692307692307692, 0.03796680497925311
8, 0.043568464730290454
8.41025641025641, 0.048547717842323646
8.82051282051282, 0.05414937759336099
9.128205128205128, 0.06037344398340248
9.435897435897436, 0.06535269709543567
9.846153846153847, 0.07033195020746888
10.153846153846153, 0.07531120331950207
10.461538461538462, 0.08091286307053941
10.871794871794872, 0.0846473029045643
12.307692307692307, 0.0933609958506224
13.846153846153845, 0.10269709543568464
20.102564102564102, 0.11825726141078838
24.615384615384613, 0.1275933609958506
29.94871794871795, 0.1338174273858921
35.48717948717949, 0.14190871369294605
41.43589743589744, 0.14937759336099585

File: new/data/MOF_801G_25C.csv
P_over_P0,uptake[cm3/g]
0.027692307692307693, 4.633204633204633
0.035897435897435895, 7.722007722007723
0.043076923076923075, 12.355212355212355
0.050256410256410255, 15.444015444015445
0.05846153846153846, 21.62162162162162
0.06461538461538462, 28.571428571428573
0.07076923076923076, 34.74903474903475
0.07487179487179488, 42.47104247104247
0.07897435897435898, 49.42084942084942
0.08205128205128205, 55.5984555984556
0.08512820512820513, 61.77606177606178
0.08923076923076922, 69.4980694980695
0.09230769230769231, 75.67567567567568
0.09538461538461539, 83.3976833976834
0.10051282051282051, 91.11969111969113
0.10461538461538461, 98.06949806949807
0.10871794871794872, 104.24710424710425
0.12307692307692308, 116.6023166023166
0.13948717948717948, 126.64092664092664
0.20102564102564102, 146.71814671814673
0.24717948717948718, 157.52895752895753
0.2994871794871795, 166.7953667953668
0.3558974358974359, 175.28957528957528
0.41333333333333333, 184.55598455598457
